Repository: sidihamady/dataverse-utility

# Dataverse Utility

Tool for automating data repositories on Dataverse.

To develop and adapt to the specific needs of experimental platforms.

Copyright (C) Université de Lorraine

Developed by Pr. Sidi HAMADY <sidi.hamady@univ-lorraine.fr>

Released under the MIT licence (https://opensource.org/licenses/MIT)

See Copyright Notice in COPYRIGHT

## Use

After installing, create a python script, import DataverseCore and show the interface:

**from DataverseCore import***

**DataverseCore().show()**

File: zinc_oxide.txt
#
# zinc_oxide.txt
# Carel Platform, LMOPS, Université de Lorraine et CentraleSupélec
# Date:                         2021-01-12 11:30
# User:                         Sidi
# Experiment:                   van der Pauw / Hall
# Comment:                      n-type zinc oxide (on sapphire), thickness: 0.2 um, contacts: soldered indium, room temperature
#
# Columns (delimiter = TAB):    Current (A)	VoltageDC (V)	VoltageAB (V)	VoltageAD (V)	VoltageBC (V)	VoltageMAC (V)	VoltageMACN (V)	VoltageMDB (V)	VoltageMDBN (V)	Resistivity (Ohms.cm)	NB (cm^-3)	Mobility (cm2/Vs)
#
-4.800000e-004	-0.41749600	-0.41784500	-0.49986400	-0.49982100	0.07658810	0.08640130	0.08702330	0.07761140	8.641025e-002	1.686295e+018	4.283894e+001
-4.600000e-004	-0.40008800	-0.40031700	-0.47907100	-0.47911200	0.07369920	0.08291690	0.08315420	0.07443580	8.641316e-002	1.697266e+018	4.256061e+001
-4.400000e-004	-0.38266100	-0.38313000	-0.45824500	-0.45826000	0.07047250	0.07925120	0.07983170	0.07095450	8.642575e-002	1.723031e+018	4.191806e+001
-4.200000e-004	-0.36527000	-0.36542300	-0.43763200	-0.43713300	0.06738600	0.07594150	0.07615910	0.06746460	8.641043e-002	1.705513e+018	4.235612e+001
-4.000000e-004	-0.34792600	-0.34803800	-0.41695200	-0.41634900	0.06387830	0.07238030	0.07266000	0.06422860	8.640173e-002	1.664334e+018	4.340849e+001
-3.800000e-004	-0.33065200	-0.33057000	-0.39573900	-0.39588200	0.06107880	0.06854330	0.06879720	0.06159800	8.642955e-002	1.712644e+018	4.217045e+001
-3.600000e-004	-0.31327400	-0.31313500	-0.37503900	-0.37475700	0.05765300	0.06495320	0.06544270	0.05833270	8.642094e-002	1.716682e+018	4.207544e+001
-3.400000e-004	-0.29564600	-0.29588000	-0.35411100	-0.35405100	0.05465280	0.06158410	0.06191920	0.05470940	8.641956e-002	1.719569e+018	4.200546e+001
-3.200000e-004	-0.27824200	-0.27838000	-0.33330500	-0.33317600	0.05127550	0.05804930	0.05837150	0.05150750	8.640534e-002	1.668371e+018	4.330162e+001
-3.000000e-004	-0.26116000	-0.26090300	-0.31245000	-0.31237000	0.04815550	0.05430580	0.05435420	0.04838450	8.640905e-002	1.694073e+018	4.264284e+001
-2.800000e-004	-0.24383800	-0.24368000	-0.29167200	-0.29148500	0.04524720	0.05096780	0.05077090	0.04541380	8.640833e-002	1.682842e+018	4.292779e+001
-2.600000e-004	-0.22644400	-0.22613700	-0.27074400	-0.27082200	0.04201900	0.04735950	0.04735280	0.04203070	8.642822e-002	1.691869e+018	4.268893e+001
-2.400000e-004	-0.20905300	-0.20875000	-0.25020800	-0.24980500	0.03876280	0.04345250	0.04388850	0.03905120	8.641369e-002	1.716032e+018	4.209490e+001
-2.200000e-004	-0.19120100	-0.19129800	-0.22905300	-0.22896600	0.03566230	0.04011890	0.04030310	0.03581570	8.639136e-002	1.690677e+018	4.273724e+001
-2.000000e-004	-0.17395500	-0.17384900	-0.20830500	-0.20860200	0.03209590	0.03651950	0.03607920	0.03205190	8.641256e-002	1.648936e+018	4.380834e+001
-1.800000e-004	-0.15679300	-0.15647500	-0.18738100	-0.18771000	0.02888180	0.03284870	0.03247090	0.02876940	8.642070e-002	1.629247e+018	4.433357e+001
-1.600000e-004	-0.13939700	-0.13944700	-0.16661500	-0.16654700	0.02592070	0.02926400	0.02882800	0.02572080	8.640782e-002	1.625957e+018	4.442990e+001
-1.400000e-004	-0.12199800	-0.12194500	-0.14588800	-0.14562600	0.02280890	0.02543040	0.02539560	0.02290970	8.641549e-002	1.743694e+018	4.142626e+001
-1.200000e-004	-0.10462900	-0.10464300	-0.12528500	-0.12512600	0.01943830	0.02168030	0.02213530	0.01926580	8.646421e-002	1.765259e+018	4.089711e+001
-1.000000e-004	-0.08724170	-0.08690120	-0.10447500	-0.10443700	0.01602170	0.01803130	0.01843430	0.01623520	8.642538e-002	1.703086e+018	4.240915e+001
-8.000000e-005	-0.06976080	-0.06980000	-0.08352950	-0.08316480	0.01275370	0.01466190	0.01456710	0.01262830	8.637402e-002	1.574753e+018	4.589251e+001
-6.000000e-005	-0.05226340	-0.05244970	-0.06277720	-0.06262390	0.00955620	0.01101510	0.01075640	0.00939500	8.639539e-002	1.563244e+018	4.621897e+001
6.000000e-005	0.05196240	0.05198660	0.06244740	0.06227640	-0.00972160	-0.01075070	-0.01125260	-0.00983110	8.639539e-002	1.563244e+018	4.621897e+001
8.000000e-005	0.06937030	0.06936560	0.08314300	0.08341070	-0.01303870	-0.01438990	-0.01482520	-0.01304690	8.637402e-002	1.574753e+018	4.589251e+001
1.000000e-004	0.08677410	0.08694610	0.10412400	0.10401500	-0.01634750	-0.01833950	-0.01823270	-0.01636990	8.642538e-002	1.703086e+018	4.240915e+001
1.200000e-004	0.10450900	0.10430300	0.12498500	0.12476800	-0.01953870	-0.02185880	-0.02162640	-0.01972260	8.646421e-002	1.765259e+018	4.089711e+001
1.400000e-004	0.12188400	0.12156200	0.14573100	0.14606500	-0.02252980	-0.02563060	-0.02528110	-0.02246330	8.641549e-002	1.743694e+018	4.142626e+001
1.600000e-004	0.13896100	0.13898400	0.16667600	0.16694400	-0.02567100	-0.02904010	-0.02943950	-0.02574550	8.640782e-002	1.625957e+018	4.442990e+001
1.800000e-004	0.15637000	0.15662200	0.18781200	0.18758900	-0.02912970	-0.03271090	-0.03306500	-0.02914250	8.642070e-002	1.629247e+018	4.433357e+001
2.000000e-004	0.17385900	0.17421700	0.20867600	0.20810400	-0.03215460	-0.03625100	-0.03648190	-0.03237260	8.641256e-002	1.648936e+018	4.380834e+001
2.200000e-004	0.19149200	0.19161900	0.22921500	0.22922300	-0.03541540	-0.03984380	-0.03984680	-0.03534930	8.639136e-002	1.690677e+018	4.273724e+001
2.400000e-004	0.20887900	0.20875600	0.24987900	0.25012500	-0.03872540	-0.04371820	-0.04338200	-0.03869540	8.641369e-002	1.716032e+018	4.209490e+001
2.600000e-004	0.22634800	0.22616700	0.27103100	0.27106600	-0.04186560	-0.04707960	-0.04703760	-0.04181010	8.642822e-002	1.691869e+018	4.268893e+001
2.800000e-004	0.24343000	0.24351300	0.29173100	0.29190300	-0.04491570	-0.05085890	-0.05079720	-0.04496870	8.640833e-002	1.682842e+018	4.292779e+001
3.000000e-004	0.26080900	0.26116900	0.31262900	0.31273200	-0.04823610	-0.05432780	-0.05488320	-0.04877570	8.640905e-002	1.694073e+018	4.264284e+001
3.200000e-004	0.27851100	0.27846500	0.33344600	0.33354000	-0.05159400	-0.05777740	-0.05831590	-0.05179700	8.640534e-002	1.668371e+018	4.330162e+001
3.400000e-004	0.29591100	0.29612400	0.35434600	0.35434300	-0.05476820	-0.06135370	-0.06152200	-0.05509550	8.641956e-002	1.719569e+018	4.200546e+001
3.600000e-004	0.31347500	0.31349400	0.37505100	0.37517300	-0.05792100	-0.06521690	-0.06512210	-0.05802950	8.642094e-002	1.716682e+018	4.207544e+001
3.800000e-004	0.33089600	0.33093500	0.39617300	0.39581900	-0.06073490	-0.06872160	-0.06891840	-0.06109850	8.642955e-002	1.712644e+018	4.217045e+001
4.000000e-004	0.34787100	0.34839900	0.41656300	0.41656600	-0.06417350	-0.07206730	-0.07274540	-0.06456760	8.640173e-002	1.664334e+018	4.340849e+001
4.200000e-004	0.36568900	0.36575300	0.43746400	0.43753800	-0.06717810	-0.07573300	-0.07598960	-0.06797600	8.641043e-002	1.705513e+018	4.235612e+001
4.400000e-004	0.38310600	0.38313500	0.45861100	0.45829800	-0.07049500	-0.07951610	-0.07955260	-0.07116090	8.642575e-002	1.723031e+018	4.191806e+001
4.600000e-004	0.40017100	0.40069000	0.47950800	0.47897400	-0.07333690	-0.08319370	-0.08350390	-0.07407750	8.641316e-002	1.697266e+018	4.256061e+001
4.800000e-004	0.41750400	0.41811200	0.50024300	0.49985900	-0.07671200	-0.08664200	-0.08737440	-0.07743930	8.641025e-002	1.686295e+018	4.283894e+001
